Repository: frkatona/soxhlet_workup

# Soxhlet wash data extraction script

This project uses solvent interaction data to estimate cross-link density and gel fraction of PDMS.  It also determines significant difference through a Tukey HSD test.  It is designed to work with iterated samples and data presented in a custom csv format.

## Output

### example cross-link density

### example gel fraction

### example Tukey HSD Test Output (console)

### (rightmost column indicates rejection of the null hypothesis, i.e. significant difference)

## Usage

for use with custom csv format where:

- row 1 is "sample, pre-wash, wash, post-dry"

- sample names are formatted as "this_1", "this_2", "that_1", "that_2", etc.

- mass is in grams

### example CSV:

## Theory

### Flory-Huggins theory

Flory-Huggins theory models the free energy of mixing for a polymer solution (here, PDMS in hexane).  This can be used to estimate the number of polymer chains in a given volume of solvent, n:

$$
n = \frac{ln(1-v) + v+ \chi v^{2}}{V(v^{1/3} - \frac{v}{2})}
$$

where $v$ ($v_{poly}$) is the volume fraction of polymer in the swollen mass, $\chi$ ($\chi_1$) is the system-dependent Flory-Huggins interaction parameter, and $V$ ($V_{mol,solv}$) is the molar volume of the solvent ([Fanse et al., 2022](https://www.ncbi.nlm.nih.gov/pmc/articles/PMC9208241/)).

The value $n$ is useful directly, but it can also be related to the elastic modulus ($E$) of the polymer by the equation:

$$
E = 3 \cdot n \cdot R \cdot T
$$

where $R$ is the gas constant and $T$ is the absolute temperature.

### Gel Fraction

The gel fraction is the amount of polymer that has reached the gel point and is not removed over the course of the solvent wash.  It is derived simply as the mass of the polymer remaining after the removal of unincorporated oligomers as a fraction of original mass, i.e.:

$$
f_{gel} = \frac{m_{postdry}}{m_{prewash}}
$$

## Literature Values

Fanse et al. (2023) ranges:

- crosslink density (n): 1 to 5 (*10^(-5)) mol/cm^3
- degree of crosslinking: 65% to 95%
- molecular weight between crosslinks (Mc): 20k to 80k g/molar
- rate constant (k): 0.03 to 0.06 day^-1
- crystallinity: 65% to 80%

## To Do

- [x] Rework stats for readability and ANOVA testing
  
- [x] Add gel fraction to the crosslink density calculation/plot
  
- [ ] Consider why the crosslink density results are higher than those found in the Fanse et al. reference:

File: CSVs/ch2.csv
sample,pre-wash,wash,post-dry
45,2.1178,4.63,2.011
45,2.5069,5.53,2.3852
65,3.027,5.99,2.8936
65,4.1068,8.07,3.9491
90,3.6753,6.43,3.541
90,2.661,5.53,2.5416
110,2.9614,5.41,2.8384
110,3.0008,5.9,2.889
220,3.2887,5.69,3.1635
220,3.3782,6.07,3.259

File: CSVs/high-low-oven.csv
sample	pre-wash	wash	post-dry
"lowT_7 "	4.1507	9.14	4.0741 
"lowT_6  "	4.1172	8.28	3.9638
"lowT_5  "	4.0162	7.44	3.9549
"lowT_4  "	3.8869	7.14	3.8225
"lowT_3  "	3.2683	6.95	3.1826
"lowT_2  "	3.2141	6.92	3.0748
"lowT_1  "	3.1558	6.63	3.0204
"laser_6 "	4.5324	7.11	4.5167
"laser_5 "	4.4372	6.83	4.4183
"laser_4 "	6.8	    4.02	4.0859
"laser_3 "	3.8526	6.36	3.7923
"laser_2 "	3.6049	5.84	3.5673
"laser_1 "	3.0768	5.16	3.0286
"highT_7 "	4.1026	6.83	3.9536
"highT_6 "	3.6575	5.85	3.5234
"highT_5 "	3.1336	5.19	3.0188
"highT_4 "	3.102	5.12	2.9874
"highT_3 "	2.7717	4.58	2.6665
"highT_2 "	2.6305	4.36	2.5241
"highT_1 "	2.5943	4.17	2.5133

File: CSVs/ramp-scattered.csv
sample,pre-wash,wash,post-dry
5k - 50i,2.4408,4.88,2.293
5k - 50i,2.3353,4.56,2.2215
5k - 50i,2.3654,4.56,2.253
5k - 50i,2.4142,4.65,2.2642
5k - 50i,2.5307,4.93,2.4125
5k - 50i,2.4638,4.62,2.3414
5k - 200i,3.0145,6.47,2.9111
5k - 200i,2.6244,5.32,2.5113
5k - 200i,2.447,5.08,2.3493
5k - 200i,2.6415,5.95,2.5588
5k - 200i,2.9655,6.37,2.8808
5k - 200i,2.9931,6.44,2.9033
5k - 500i,2.343,5.53,2.2109
5k - 500i,2.5108,5.6,2.3621
5k - 500i,0.869,2.09,0.8267
5k - 500i,0.7542,2.09,0.7987
5k - 500i,1.4785,3.28,1.3926
5k - 500i,1.0542,2.27,0.953
5k - 500i,1.6432,3.79,1.5312
5k - 500i + oven,3.306,6.93,3.1636
5k - 500i + oven,3.1058,6.33,2.9602
5k - 500i + oven,3.2974,6.41,3.143
5k - 500i + oven,1.7905,3.67,1.7047
5k - 500i + oven,1.8223,3.71,1.7336
5k - 500i + oven,2.6958,5.5,2.5633
5k - 500i + oven,2.0605,4.23,1.96
5k - 500i + oven,1.9052,3.9,1.8125
5k - 1000i (~),2.5945,5.89,2.4153
5k - 1000i (~),2.9536,7.55,2.779
5k - 1000i (~),2.6801,6.04,2.501
5k - 1000i (~),3.0057,7.81,2.8025
5k - 1000i (~),2.9884,7.75,2.8022
5k - 1000i (~),2.9193,6.67,2.7196
