Repository: frkatona/soxhlet_workup

# Soxhlet wash data extraction script

This project uses solvent interaction data to estimate cross-link density and gel fraction of PDMS.  It also determines significant difference through a Tukey HSD test.  It is designed to work with iterated samples and data presented in a custom csv format.

## Output

### example cross-link density

### example gel fraction

### example Tukey HSD Test Output (console)

### (rightmost column indicates rejection of the null hypothesis, i.e. significant difference)

## Usage

for use with custom csv format where:

- row 1 is "sample, pre-wash, wash, post-dry"

- sample names are formatted as "this_1", "this_2", "that_1", "that_2", etc.

- mass is in grams

### example CSV:

## Theory

### Flory-Huggins theory

Flory-Huggins theory models the free energy of mixing for a polymer solution (here, PDMS in hexane).  This can be used to estimate the number of polymer chains in a given volume of solvent, n:

$$
n = \frac{ln(1-v) + v+ \chi v^{2}}{V(v^{1/3} - \frac{v}{2})}
$$

where $v$ ($v_{poly}$) is the volume fraction of polymer in the swollen mass, $\chi$ ($\chi_1$) is the system-dependent Flory-Huggins interaction parameter, and $V$ ($V_{mol,solv}$) is the molar volume of the solvent ([Fanse et al., 2022](https://www.ncbi.nlm.nih.gov/pmc/articles/PMC9208241/)).

The value $n$ is useful directly, but it can also be related to the elastic modulus ($E$) of the polymer by the equation:

$$
E = 3 \cdot n \cdot R \cdot T
$$

where $R$ is the gas constant and $T$ is the absolute temperature.

### Gel Fraction

The gel fraction is the amount of polymer that has reached the gel point and is not removed over the course of the solvent wash.  It is derived simply as the mass of the polymer remaining after the removal of unincorporated oligomers as a fraction of original mass, i.e.:

$$
f_{gel} = \frac{m_{postdry}}{m_{prewash}}
$$

## Literature Values

Fanse et al. (2023) ranges:

- crosslink density (n): 1 to 5 (*10^(-5)) mol/cm^3
- degree of crosslinking: 65% to 95%
- molecular weight between crosslinks (Mc): 20k to 80k g/molar
- rate constant (k): 0.03 to 0.06 day^-1
- crystallinity: 65% to 80%

## To Do

- [x] Rework stats for readability and ANOVA testing
  
- [x] Add gel fraction to the crosslink density calculation/plot
  
- [ ] Consider why the crosslink density results are higher than those found in the Fanse et al. reference:

File: CSVs/240529_PDMS_paper-revisions.csv
sample,pre-wash,wash,post-dry
ambient-pristine_1, 3.5870, 7.97, 3.2530
ambient-pristine_2, 3.7715, 10.89, 3.3082
ambient-pristine_3, 4.0750, 11.23, 3.7675
ambient-pristine_4, 4.3145, 12.69, 3.7926
ambient-1e-6_1, 2.5104, 6.14, 2.4116
ambient-1e-6_2, 2.6295, 6.96, 2.4460
ambient-1e-6_3, 2.8379, 8.45, 2.4460
ambient_1e-6_4, 2.9688, 9.80, 2.5685
laser-1e-6_1, 2.6240, 5.64, 2.5880
laser-1e-6_2, 2.8130, 5.90, 2.7036
laser-1e-6_3, 2.8950, 5.97, 2.7748
laser-1e-6_4, 3.0800, 6.18, 2.9593
